Repository: ga94luq/Auswertung_Dash

File: P00_Data.csv
level_0,index,Time[h],DataSet,t-Step[h],Line,Command,U[V],I[A],Ah[Ah],Ah-Step,Wh[Wh],T1[°C],Cyc-Count,State,Beschriftung,Zellkürzel,Ziffern,Plan,Wh[Wh]_Cal,Ah[Ah]_Cal,Nummerierung
0,2284,6.28293600666667,2285,3.46357982546296,8,Discharge,2.49979644163942,-0.899995949134438,-0.702195641508886,-3.11722239236566,-1.57591453929021,37.59538,1,2,BD12,BD,12,P00-CalBar,-11.732647117239722,0.0,9
1,4371,12.0540410971296,4373,3.46351044898148,8,Discharge,2.49960553004314,-0.899995949134438,-0.694857955437746,-3.11715988019938,-0.972968615953978,37.54605,2,2,BD12,BD,12,P00-CalBar,-11.303304229344077,0.5674764398812204,9
2,6450,17.8005584759259,6452,3.46246067962963,8,Discharge,2.49979644163942,-0.8999869448013,-0.688379747019563,-3.11621507536505,-0.397904616328064,37.50657,3,2,BD12,BD,12,P00-CalBar,-11.307060485527527,0.4729485171893977,9
3,8520,23.5305240857407,8524,3.46055599185185,8,Discharge,2.49960553004314,-0.8999869448013,-0.682120583402845,-3.11450085839326,0.163379210618438,37.47696,4,2,BD12,BD,12,P00-CalBar,-11.30584208431768,0.30150204636947286,9
4,10588,29.2476544139815,10592,3.45503399435185,8,Discharge,2.49960553004314,-0.8999869448013,-0.673669095521247,-3.1095310649711,0.72654952616477,37.29605,5,2,BD12,BD,12,P00-CalBar,-11.291174344247885,-0.19608371130552804,9
0,1035,2.8193561812037,1036,0.584831716388889,7,Charge,4.20005511807448,0.158780665220717,2.41502675085677,0.306782183644236,9.71536223915345,36.0888,1,2,BD12,BD,12,P00-CalBar,11.972959912661992,0.0,9
1,3122,8.59053064814815,3124,0.525232685462963,7,Charge,4.20005511807448,0.158769875887618,2.42230192476163,0.304741760954889,10.3324225468807,36.09538,2,2,BD12,BD,12,P00-CalBar,11.909483248158821,-0.16284226507576882,9
2,5201,14.3380977962963,5203,0.498099350277778,7,Charge,4.20005511807448,0.158842902219367,2.42783532834548,0.296554218086988,10.9112184024628,36.10855,3,2,BD12,BD,12,P00-CalBar,11.885140342212265,-0.3531996084435107,9
3,7274,20.0699680938889,7276,0.479490252592593,7,Charge,4.20005511807448,0.15883814221947,2.43238027499042,0.287947543353145,11.4713036662588,36.125,4,2,BD12,BD,12,P00-CalBar,11.869930127119565,-0.5549983170793915,9
4,9342,25.7926204196296,9346,0.47105704037037,7,Charge,4.20005511807448,0.158803513220222,2.43586196944985,0.283421074446217,12.0198347032875,36.02302,5,2,BD12,BD,12,P00-CalBar,11.857194426074907,-0.8328224900743475,9

File: Daten_CSV.csv (part 2 of 2)
Zelle;Kapazität in mAh;Temperatur;Volt/SOC;Relative Kapazität in %;Dauer d. Alterung in Tagen;Rel. Kapa. % / Tag;Verlust an abs. Kapa in mAh;mAh/Tag;mAh/Jahr;Paper;Chemie;Art d. Alterung;Kondition der Alterung
UR18650E;2050;40;90;0.889;300.0;0.037;227.55;0.7585;277;Calendar Aging of Lithium-Ion Batteries;NMC;Calendar;Keine Angabe
UR18650E;2050;25;90;0.943;300.0;0.019;116.85;0.3895;142;Calendar Aging of Lithium-Ion Batteries;NMC;Calendar;Keine Angabe
APR18650M1A;1100;50;90;0.860;270.0;0.051851852;154;0.57037037;208;Calendar Aging of Lithium-Ion Batteries;LFP;Calendar;Keine Angabe
APR18650M1A;1100;40;90;0.896;270.0;0.038518519;114.4;0.423703704;155;Calendar Aging of Lithium-Ion Batteries;LFP;Calendar;Keine Angabe
APR18650M1A;1100;25;90;0.942;270.0;0.021481481;63.8;0.236296296;86;Calendar Aging of Lithium-Ion Batteries;LFP;Calendar;Keine Angabe
UR18650E;2050;50;90;0.755;346.6;0.070686671;502.25;1.449076746;529;A holistic aging model for Li(NiMnCo)O2 based 18650 lithium-ion batteries;NMC;Calendar;Keine Angabe
NCR18650PD;2800;25;95;0.944;288.0;0.019444444;156.8;0.544444444;199;Calendar Aging of NCA Lithium-I;NCA;Calendar;Keine Angabe
NCR18650PD;2800;50;95;0.884;285.0;0.040701754;324.8;1.139649123;416;Calendar Aging of NCA Lithium-I;NCA;Calendar;Keine Angabe
NCR18650PD;2800;50;95;0.882;300.0;0.039333333;330.4;1.101333333;402;Calendar Aging of Lithium-Ion Batteries;NCA;Calendar;Keine Angabe
NCR18650PD;2800;40;95;0.908;300.0;0.030666667;257.6;0.858666667;313;Calendar Aging of Lithium-Ion Batteries;NCA;Calendar;Keine Angabe
NCR18650PD;2800;25;95;0.947;300.0;0.017666667;148.4;0.494666667;181;Calendar Aging of Lithium-Ion Batteries;NCA;Calendar;Keine Angabe
UR18650E;2050;50;95;0.827;300.0;0.057666667;354.65;1.182166667;431;Calendar Aging of Lithium-Ion Batteries;NMC;Calendar;Keine Angabe
UR18650E;2050;40;95;0.896;300.0;0.034666667;213.2;0.710666667;259;Calendar Aging of Lithium-Ion Batteries;NMC;Calendar;Keine Angabe
UR18650E;2050;25;95;0.940;300.0;0.02;123;0.41;150;Calendar Aging of Lithium-Ion Batteries;NMC;Calendar;Keine Angabe
APR18650M1A;1100;50;95;0.857;270.0;0.052962963;157.3;0.582592593;213;Calendar Aging of Lithium-Ion Batteries;LFP;Calendar;Keine Angabe
APR18650M1A;1100;40;95;0.899;270.0;0.037407407;111.1;0.411481481;150;Calendar Aging of Lithium-Ion Batteries;LFP;Calendar;Keine Angabe
APR18650M1A;1100;25;95;0.945;270.0;0.02037037;60.5;0.224074074;82;Calendar Aging of Lithium-Ion Batteries;LFP;Calendar;Keine Angabe
UR18650E;2050;50;95;0.747;346.6;0.072994807;518.65;1.496393537;546;A holistic aging model for Li(NiMnCo)O2 based 18650 lithium-ion batteries;NMC;Calendar;Keine Angabe
NCR18650PD;2800;25;100;0.943;288.0;0.019791667;159.6;0.554166667;202;Calendar Aging of NCA Lithium-I;NCA;Calendar;Keine Angabe
NCR18650PD;2800;50;100;0.876;285.0;0.043508772;347.2;1.218245614;445;Calendar Aging of NCA Lithium-I;NCA;Calendar;Keine Angabe
NCR18650PD;2800;50;100;0.874;300.0;0.042;352.8;1.176;429;Calendar Aging of Lithium-Ion Batteries;NCA;Calendar;Keine Angabe
NCR18650PD;2800;40;100;0.908;300.0;0.030666667;257.6;0.858666667;313;Calendar Aging of Lithium-Ion Batteries;NCA;Calendar;Keine Angabe
NCR18650PD;2800;25;100;0.944;300.0;0.018666667;156.8;0.522666667;191;Calendar Aging of Lithium-Ion Batteries;NCA;Calendar;Keine Angabe
UR18650E;2050;50;100;0.766;300.0;0.078;479.7;1.599;584;Calendar Aging of Lithium-Ion Batteries;NMC;Calendar;Keine Angabe
UR18650E;2050;40;100;0.813;300.0;0.062333333;383.35;1.277833333;466;Calendar Aging of Lithium-Ion Batteries;NMC;Calendar;Keine Angabe
UR18650E;2050;25;100;0.934;300.0;0.022;135.3;0.451;165;Calendar Aging of Lithium-Ion Batteries;NMC;Calendar;Keine Angabe
APR18650M1A;1100;50;100;0.852;270.0;0.054814815;162.8;0.602962963;220;Calendar Aging of Lithium-Ion Batteries;LFP;Calendar;Keine Angabe
APR18650M1A;1100;40;100;0.904;270.0;0.035555556;105.6;0.391111111;143;Calendar Aging of Lithium-Ion Batteries;LFP;Calendar;Keine Angabe
APR18650M1A;1100;25;100;0.943;270.0;0.021111111;62.7;0.232222222;85;Calendar Aging of Lithium-Ion Batteries;LFP;Calendar;Keine Angabe
INR18650-26F;2600;60;100;0.949;30.0;0.17;132.6;4.42;1,613;Comparative Study on the Calendar Ageing;NMC;Calendar;Keine Angabe
INR18650-26F;2600;60;100;0.883;60.0;0.195;304.2;5.07;1,851;Comparative Study on the Calendar Ageing;NMC;Calendar;Keine Angabe
INR18650-26F;2600;60;100;0.723;90.0;0.307777778;720.2;8.002222222;2,921;Comparative Study on the Calendar Ageing;NMC;Calendar;Keine Angabe
INR18650-25R;2500;60;100;0.961;30.0;0.13;97.5;3.25;1,186;Comparative Study on the Calendar Ageing;NCA;Calendar;Keine Angabe
INR18650-25R;2500;60;100;0.942;60.0;0.096666667;145;2.416666667;882;Comparative Study on the Calendar Ageing;NCA;Calendar;Keine Angabe
INR18650-25R;2500;60;100;0.928;90.0;0.08;180;2;730;Comparative Study on the Calendar Ageing;NCA;Calendar;Keine Angabe
INR18650-25R;2500;60;100;0.744;120.0;0.213333333;640;5.333333333;1,947;Comparative Study on the Calendar Ageing;NCA;Calendar;Keine Angabe
UR18650ZY;2600;60;100;1,016;30.0;-3383.333333;-2639000;-87966.66667;-32,107,833;Comparative Study on the Calendar Ageing;LCO;Calendar;Keine Angabe
UR18650ZY;2600;60;100;0.984;60.0;0.026666667;41.6;0.693333333;253;Comparative Study on the Calendar Ageing;LCO;Calendar;Keine Angabe
UR18650ZY;2600;60;100;0.931;90.0;0.076666667;179.4;1.993333333;728;Comparative Study on the Calendar Ageing;LCO;Calendar;Keine Angabe
UR18650ZY;2600;60;100;0.871;120.0;0.1075;335.4;2.795;1,020;Comparative Study on the Calendar Ageing;LCO;Calendar;Keine Angabe
NITECORE 2000mAh (?);2000;60;100;1,082;30.0;-3603.333333;-2162000;-72066.66667;-26,304,333;Comparative Study on the Calendar Ageing;LMO;Calendar;Keine Angabe
NITECORE 2000mAh (?);2000;60;100;1,069;60.0;-1780;-2136000;-35600;-12,994,000;Comparative Study on the Calendar Ageing;LMO;Calendar;Keine Angabe
NITECORE 2000mAh (?);2000;60;100;1,041;90.0;-1155.555556;-2080000;-23111.11111;-8,435,556;Comparative Study on the Calendar Ageing;LMO;Calendar;Keine Angabe
NITECORE 2000mAh (?);2000;60;100;1,005;120.0;-836.6666667;-2008000;-16733.33333;-6,107,667;Comparative Study on the Calendar Ageing;LMO;Calendar;Keine Angabe
INR18650-26F;2600;50;100;0.969;100.0;0.031;80.6;0.806;294;Comparative Study on the Calendar Ageing;NMC;Calendar;Keine Angabe
INR18650-26F;2600;50;100;0.897;150.0;0.068666667;267.8;1.785333333;652;Comparative Study on the Calendar Ageing;NMC;Calendar;Keine Angabe
INR18650-25R;2500;50;100;1,122;100.0;-1121;-2802500;-28025;-10,229,125;Comparative Study on the Calendar Ageing;NCA;Calendar;Keine Angabe
INR18650-25R;2500;50;100;1,122;150.0;-747.3333333;-2802500;-18683.33333;-6,819,417;Comparative Study on the Calendar Ageing;NCA;Calendar;Keine Angabe
UR18650ZY;2600;50;100;1,093;100.0;-1092;-2839200;-28392;-10,363,080;Comparative Study on the Calendar Ageing;LCO;Calendar;Keine Angabe
UR18650ZY;2600;50;100;1,081;150.0;-720;-2808000;-18720;-6,832,800;Comparative Study on the Calendar Ageing;LCO;Calendar;Keine Angabe
NITECORE 2000mAh (?);2000;50;100;1,237;100.0;-1236;-2472000;-24720;-9,022,800;Comparative Study on the Calendar Ageing;LMO;Calendar;Keine Angabe
NITECORE 2000mAh (?);2000;50;100;1,240;150.0;-826;-2478000;-16520;-6,029,800;Comparative Study on the Calendar Ageing;LMO;Calendar;Keine Angabe
APR18650M-A1;1100;30;10;1,012;35.0;-2888.571429;-1112100;-31774.28571;-11,597,614;Evaluating the Aging-Induced Voltage Slippery as Cause for Float Currents of Lithium-ion Cells;LFP;Calendar;Keine Angabe
APR18650M-A1;1100;30;10;1,008;65.0;-1549.230769;-1107700;-17041.53846;-6,220,162;Evaluating the Aging-Induced Voltage Slippery as Cause for Float Currents of Lithium-ion Cells;LFP;Calendar;Keine Angabe
APR18650M-A1;1100;30;10;1,007;105.0;-958.0952381;-1106600;-10539.04762;-3,846,752;Evaluating the Aging-Induced Voltage Slippery as Cause for Float Currents of Lithium-ion Cells;LFP;Calendar;Keine Angabe
APR18650M-A1;1100;30;10;1,006;140.0;-717.8571429;-1105500;-7896.428571;-2,882,196;Evaluating the Aging-Induced Voltage Slippery as Cause for Float Currents of Lithium-ion Cells;LFP;Calendar;Keine Angabe
APR18650M-A1;1100;30;26;0.998;30.0;0.006666667;2.2;0.073333333;27;Evaluating the Aging-Induced Voltage Slippery as Cause for Float Currents of Lithium-ion Cells;LFP;Calendar;Keine Angabe
APR18650M-A1;1100;30;26;0.996;65.0;0.006153846;4.4;0.067692308;25;Evaluating the Aging-Induced Voltage Slippery as Cause for Float Currents of Lithium-ion Cells;LFP;Calendar;Keine Angabe
APR18650M-A1;1100;30;26;0.993;105.0;0.006666667;7.7;0.073333333;27;Evaluating the Aging-Induced Voltage Slippery as Cause for Float Currents of Lithium-ion Cells;LFP;Calendar;Keine Angabe
APR18650M-A1;1100;30;26;0.990;140.0;0.007142857;11;0.078571429;29;Evaluating the Aging-Induced Voltage Slippery as Cause for Float Currents of Lithium-ion Cells;LFP;Calendar;Keine Angabe
APR18650M-A1;1100;30;40;0.995;30.0;0.016666667;5.5;0.183333333;67;Evaluating the Aging-Induced Voltage Slippery as Cause for Float Currents of Lithium-ion Cells;LFP;Calendar;Keine Angabe
APR18650M-A1;1100;30;40;0.988;65.0;0.018461538;13.2;0.203076923;74;Evaluating the Aging-Induced Voltage Slippery as Cause for Float Currents of Lithium-ion Cells;LFP;Calendar;Keine Angabe
APR18650M-A1;1100;30;40;0.981;105.0;0.018095238;20.9;0.199047619;73;Evaluating the Aging-Induced Voltage Slippery as Cause for Float Currents of Lithium-ion Cells;LFP;Calendar;Keine Angabe
APR18650M-A1;1100;30;40;0.974;140.0;0.018571429;28.6;0.204285714;75;Evaluating the Aging-Induced Voltage Slippery as Cause for Float Currents of Lithium-ion Cells;LFP;Calendar;Keine Angabe
APR18650M-A1;1100;30;90;0.991;30.0;0.03;9.9;0.33;120;Evaluating the Aging-Induced Voltage Slippery as Cause for Float Currents of Lithium-ion Cells;LFP;Calendar;Keine Angabe
APR18650M-A1;1100;30;90;0.983;65.0;0.026153846;18.7;0.287692308;105;Evaluating the Aging-Induced Voltage Slippery as Cause for Float Currents of Lithium-ion Cells;LFP;Calendar;Keine Angabe
APR18650M-A1;1100;30;90;0.977;105.0;0.021904762;25.3;0.240952381;88;Evaluating the Aging-Induced Voltage Slippery as Cause for Float Currents of Lithium-ion Cells;LFP;Calendar;Keine Angabe
APR18650M-A1;1100;30;90;0.970;140.0;0.021428571;33;0.235714286;86;Evaluating the Aging-Induced Voltage Slippery as Cause for Float Currents of Lithium-ion Cells;LFP;Calendar;Keine Angabe
APR18650M-A1;1100;30;95;0.988;30.0;0.04;13.2;0.44;161;Evaluating the Aging-Induced Voltage Slippery as Cause for Float Currents of Lithium-ion Cells;LFP;Calendar;Keine Angabe
APR18650M-A1;1100;30;95;0.979;65.0;0.032307692;23.1;0.355384615;130;Evaluating the Aging-Induced Voltage Slippery as Cause for Float Currents of Lithium-ion Cells;LFP;Calendar;Keine Angabe
APR18650M-A1;1100;30;95;0.970;105.0;0.028571429;33;0.314285714;115;Evaluating the Aging-Induced Voltage Slippery as Cause for Float Currents of Lithium-ion Cells;LFP;Calendar;Keine Angabe
APR18650M-A1;1100;30;95;0.963;140.0;0.026428571;40.7;0.290714286;106;Evaluating the Aging-Induced Voltage Slippery as Cause for Float Currents of Lithium-ion Cells;LFP;Calendar;Keine Angabe
NCR18650B;3200;30;28;1,036;35.0;-2957.142857;-3312000;-94628.57143;-34,539,429;Evaluating the Aging-Induced Voltage Slippery as Cause for Float Currents of Lithium-ion Cells;NCA;Calendar;Keine Angabe
NCR18650B;3200;30;28;1,027;65.0;-1578.461538;-3283200;-50510.76923;-18,436,431;Evaluating the Aging-Induced Voltage Slippery as Cause for Float Currents of Lithium-ion Cells;NCA;Calendar;Keine Angabe
NCR18650B;3200;30;28;1,019;105.0;-969.5238095;-3257600;-31024.7619;-11,324,038;Evaluating the Aging-Induced Voltage Slippery as Cause for Float Currents of Lithium-ion Cells;NCA;Calendar;Keine Angabe
NCR18650B;3200;30;28;1,011;140.0;-721.4285714;-3232000;-23085.71429;-8,426,286;Evaluating the Aging-Induced Voltage Slippery as Cause for Float Currents of Lithium-ion Cells;NCA;Calendar;Keine Angabe
NCR18650B;3200;30;45;1,015;30.0;-3380;-3244800;-108160;-39,478,400;Evaluating the Aging-Induced Voltage Slippery as Cause for Float Currents of Lithium-ion Cells;NCA;Calendar;Keine Angabe
NCR18650B;3200;30;45;1,006;65.0;-1546.153846;-3216000;-49476.92308;-18,059,077;Evaluating the Aging-Induced Voltage Slippery as Cause for Float Currents of Lithium-ion Cells;NCA;Calendar;Keine Angabe
NCR18650B;3200;30;45;0.999;105.0;0.000952381;3.2;0.03047619;11;Evaluating the Aging-Induced Voltage Slippery as Cause for Float Currents of Lithium-ion Cells;NCA;Calendar;Keine Angabe
NCR18650B;3200;30;45;0.994;140.0;0.004285714;19.2;0.137142857;50;Evaluating the Aging-Induced Voltage Slippery as Cause for Float Currents of Lithium-ion Cells;NCA;Calendar;Keine Angabe
NCR18650B;3200;30;60;0.991;30.0;0.03;28.8;0.96;350;Evaluating the Aging-Induced Voltage Slippery as Cause for Float Currents of Lithium-ion Cells;NCA;Calendar;Keine Angabe
NCR18650B;3200;30;60;0.984;65.0;0.024615385;51.2;0.787692308;288;Evaluating the Aging-Induced Voltage Slippery as Cause for Float Currents of Lithium-ion Cells;NCA;Calendar;Keine Angabe
NCR18650B;3200;30;60;0.979;105.0;0.02;67.2;0.64;234;Evaluating the Aging-Induced Voltage Slippery as Cause for Float Currents of Lithium-ion Cells;NCA;Calendar;Keine Angabe
NCR18650B;3200;30;60;0.974;140.0;0.018571429;83.2;0.594285714;217;Evaluating the Aging-Induced Voltage Slippery as Cause for Float Currents of Lithium-ion Cells;NCA;Calendar;Keine Angabe
NCR18650B;3200;30;70;0.991;30.0;0.03;28.8;0.96;350;Evaluating the Aging-Induced Voltage Slippery as Cause for Float Currents of Lithium-ion Cells;NCA;Calendar;Keine Angabe
NCR18650B;3200;30;70;0.983;65.0;0.026153846;54.4;0.836923077;305;Evaluating the Aging-Induced Voltage Slippery as Cause for Float Currents of Lithium-ion Cells;NCA;Calendar;Keine Angabe
NCR18650B;3200;30;70;0.977;105.0;0.021904762;73.6;0.700952381;256;Evaluating the Aging-Induced Voltage Slippery as Cause for Float Currents of Lithium-ion Cells;NCA;Calendar;Keine Angabe
NCR18650B;3200;30;70;0.973;140.0;0.019285714;86.4;0.617142857;225;Evaluating the Aging-Induced Voltage Slippery as Cause for Float Currents of Lithium-ion Cells;NCA;Calendar;Keine Angabe
NCR18650B;3200;30;100;0.986;30.0;0.046666667;44.8;1.493333333;545;Evaluating the Aging-Induced Voltage Slippery as Cause for Float Currents of Lithium-ion Cells;NCA;Calendar;Keine Angabe
NCR18650B;3200;30;100;0.976;65.0;0.036923077;76.8;1.181538462;431;Evaluating the Aging-Induced Voltage Slippery as Cause for Float Currents of Lithium-ion Cells;NCA;Calendar;Keine Angabe
NCR18650B;3200;30;100;0.969;105.0;0.02952381;99.2;0.944761905;345;Evaluating the Aging-Induced Voltage Slippery as Cause for Float Currents of Lithium-ion Cells;NCA;Calendar;Keine Angabe
NCR18650B;3200;30;100;0.963;140.0;0.026428571;118.4;0.845714286;309;Evaluating the Aging-Induced Voltage Slippery as Cause for Float Currents of Lithium-ion Cells;NCA;Calendar;Keine Angabe
UR18650AAN;2150;30;14;1,008;35.0;-2877.142857;-2165050;-61858.57143;-22,578,379;Evaluating the Aging-Induced Voltage Slippery as Cause for Float Currents of Lithium-ion Cells;NMC;Calendar;Keine Angabe
UR18650AAN;2150;30;14;1,005;65.0;-1544.615385;-2158600;-33209.23077;-12,121,369;Evaluating the Aging-Induced Voltage Slippery as Cause for Float Currents of Lithium-ion Cells;NMC;Calendar;Keine Angabe
UR18650AAN;2150;30;14;1,000;105.0;-951.4285714;-2147850;-20455.71429;-7,466,336;Evaluating the Aging-Induced Voltage Slippery as Cause for Float Currents of Lithium-ion Cells;NMC;Calendar;Keine Angabe
UR18650AAN;2150;30;14;0.993;140.0;0.005;15.05;0.1075;39;Evaluating the Aging-Induced Voltage Slippery as Cause for Float Currents of Lithium-ion Cells;NMC;Calendar;Keine Angabe
UR18650AAN;2150;30;60;1,000;30.0;-3330;-2147850;-71595;-26,132,175;Evaluating the Aging-Induced Voltage Slippery as Cause for Float Currents of Lithium-ion Cells;NMC;Calendar;Keine Angabe
UR18650AAN;2150;30;60;0.999;65.0;0.001538462;2.15;0.033076923;12;Evaluating the Aging-Induced Voltage Slippery as Cause for Float Currents of Lithium-ion Cells;NMC;Calendar;Keine Angabe
UR18650AAN;2150;30;60;0.997;105.0;0.002857143;6.45;0.061428571;22;Evaluating the Aging-Induced Voltage Slippery as Cause for Float Currents of Lithium-ion Cells;NMC;Calendar;Keine Angabe
UR18650AAN;2150;30;60;0.996;140.0;0.002857143;8.6;0.061428571;22;Evaluating the Aging-Induced Voltage Slippery as Cause for Float Currents of Lithium-ion Cells;NMC;Calendar;Keine Angabe
UR18650AAN;2150;30;70;0.996;30.0;0.013333333;8.6;0.286666667;105;Evaluating the Aging-Induced Voltage Slippery as Cause for Float Currents of Lithium-ion Cells;NMC;Calendar;Keine Angabe
UR18650AAN;2150;30;70;0.992;65.0;0.012307692;17.2;0.264615385;97;Evaluating the Aging-Induced Voltage Slippery as Cause for Float Currents of Lithium-ion Cells;NMC;Calendar;Keine Angabe
UR18650AAN;2150;30;70;0.990;105.0;0.00952381;21.5;0.204761905;75;Evaluating the Aging-Induced Voltage Slippery as Cause for Float Currents of Lithium-ion Cells;NMC;Calendar;Keine Angabe
UR18650AAN;2150;30;70;0.987;140.0;0.009285714;27.95;0.199642857;73;Evaluating the Aging-Induced Voltage Slippery as Cause for Float Currents of Lithium-ion Cells;NMC;Calendar;Keine Angabe
UR18650AAN;2150;30;90;0.993;30.0;0.023333333;15.05;0.501666667;183;Evaluating the Aging-Induced Voltage Slippery as Cause for Float Currents of Lithium-ion Cells;NMC;Calendar;Keine Angabe
UR18650AAN;2150;30;90;0.989;65.0;0.016923077;23.65;0.363846154;133;Evaluating the Aging-Induced Voltage Slippery as Cause for Float Currents of Lithium-ion Cells;NMC;Calendar;Keine Angabe
UR18650AAN;2150;30;90;0.987;105.0;0.012380952;27.95;0.266190476;97;Evaluating the Aging-Induced Voltage Slippery as Cause for Float Currents of Lithium-ion Cells;NMC;Calendar;Keine Angabe
UR18650AAN;2150;30;90;0.984;140.0;0.011428571;34.4;0.245714286;90;Evaluating the Aging-Induced Voltage Slippery as Cause for Float Currents of Lithium-ion Cells;NMC;Calendar;Keine Angabe
UR18650AAN;2150;30;100;0.988;30.0;0.04;25.8;0.86;314;Evaluating the Aging-Induced Voltage Slippery as Cause for Float Currents of Lithium-ion Cells;NMC;Calendar;Keine Angabe
UR18650AAN;2150;30;100;0.984;65.0;0.024615385;34.4;0.529230769;193;Evaluating the Aging-Induced Voltage Slippery as Cause for Float Currents of Lithium-ion Cells;NMC;Calendar;Keine Angabe
UR18650AAN;2150;30;100;0.981;105.0;0.018095238;40.85;0.389047619;142;Evaluating the Aging-Induced Voltage Slippery as Cause for Float Currents of Lithium-ion Cells;NMC;Calendar;Keine Angabe
UR18650AAN;2150;30;100;0.978;140.0;0.015714286;47.3;0.337857143;123;Evaluating the Aging-Induced Voltage Slippery as Cause for Float Currents of Lithium-ion Cells;NMC;Calendar;Keine Angabe
UR18650E;2050;50;0;0.954;418.6;0.010989011;94.3;0.225274725;82;Calendar and cycle life study of Li(NiMnCo)O2-based 18650 lithiumion batteries;NMC;Calendar;float condition
UR18650E;2050;50;10;0.932;417.6;0.016283525;139.4;0.333812261;122;Calendar and cycle life study of Li(NiMnCo)O2-based 18650 lithiumion batteries;NMC;Calendar;float condition
UR18650E;2050;50;20;0.962;107.9;0.035217794;77.9;0.721964782;264;Calendar and cycle life study of Li(NiMnCo)O2-based 18650 lithiumion batteries;NMC;Calendar;float condition
UR18650E;2050;50;30;0.852;408.2;0.036256737;303.4;0.743263106;271;Calendar and cycle life study of Li(NiMnCo)O2-based 18650 lithiumion batteries;NMC;Calendar;float condition
UR18650E;2050;50;50;0.845;407.7;0.038018151;317.75;0.779372087;284;Calendar and cycle life study of Li(NiMnCo)O2-based 18650 lithiumion batteries;NMC;Calendar;float condition
UR18650E;2050;50;60;0.924;107.8;0.070500928;155.8;1.445269017;528;Calendar and cycle life study of Li(NiMnCo)O2-based 18650 lithiumion batteries;NMC;Calendar;float condition
UR18650E;2050;50;70;0.804;417.8;0.046912398;401.8;0.961704165;351;Calendar and cycle life study of Li(NiMnCo)O2-based 18650 lithiumion batteries;NMC;Calendar;float condition
UR18650E;2050;50;80;0.763;419.6;0.056482364;485.85;1.157888465;423;Calendar and cycle life study of Li(NiMnCo)O2-based 18650 lithiumion batteries;NMC;Calendar;float condition
UR18650E;2050;50;85;0.748;418.1;0.060272662;516.6;1.235589572;451;Calendar and cycle life study of Li(NiMnCo)O2-based 18650 lithiumion batteries;NMC;Calendar;float condition
UR18650E;2050;50;90;0.756;356.2;0.068500842;500.2;1.404267266;513;Calendar and cycle life study of Li(NiMnCo)O2-based 18650 lithiumion batteries;NMC;Calendar;float condition
UR18650E;2050;50;95;0.743;353.4;0.072722128;526.85;1.490803622;544;Calendar and cycle life study of Li(NiMnCo)O2-based 18650 lithiumion batteries;NMC;Calendar;float condition
UR18650E;2050;50;100;0.551;157.3;0.285441831;920.45;5.851557533;2,136;Calendar and cycle life study of Li(NiMnCo)O2-based 18650 lithiumion batteries;NMC;Calendar;float condition
UR18650E;2050;35;50;0.955;344.6;0.013058619;92.25;0.267701683;98;Calendar and cycle life study of Li(NiMnCo)O2-based 18650 lithiumion batteries;NMC;Calendar;float condition
UR18650E;2050;35;50;0.952;344.6;0.013929193;98.4;0.285548462;104;Calendar and cycle life study of Li(NiMnCo)O2-based 18650 lithiumion batteries;NMC;Calendar;float condition
UR18650E;2050;40;50;0.930;342.8;0.02042007;143.5;0.418611435;153;Calendar and cycle life study of Li(NiMnCo)O2-based 18650 lithiumion batteries;NMC;Calendar;float condition
UR18650E;2050;40;50;0.926;342.5;0.021605839;151.7;0.442919708;162;Calendar and cycle life study of Li(NiMnCo)O2-based 18650 lithiumion batteries;NMC;Calendar;float condition
UR18650E;2050;50;50;0.846;407.5;0.037791411;315.7;0.774723926;283;Calendar and cycle life study of Li(NiMnCo)O2-based 18650 lithiumion batteries;NMC;Calendar;float condition
UR18650E;2050;50;50;0.844;407.5;0.038282209;319.8;0.784785276;286;Calendar and cycle life study of Li(NiMnCo)O2-based 18650 lithiumion batteries;NMC;Calendar;float condition
NCR188650BD;3200;24;90;0.846;576.0;0.026736111;492.8;0.855555556;312;nvestigation of Path-Dependent Degradation in Lithium-Ion Batteries;NCA;1d Cycling + 5 days Calendar, Group 1, C/2;open circuit voltage
NCR188650BD;3200;24;90;0.870;576.0;0.022569444;416;0.722222222;264;nvestigation of Path-Dependent Degradation in Lithium-Ion Batteries;NCA;1d Cycling + 5 days Calendar, Group 1, C2;open circuit voltage
NCR188650BD;3200;24;90;0.876;576.0;0.021527778;396.8;0.688888889;251;nvestigation of Path-Dependent Degradation in Lithium-Ion Batteries;NCA;1d Cycling + 5 days Calendar, Group 1, C/2;open circuit voltage
NCR188650BD;3200;24;90;0.891;576.0;0.018923611;348.8;0.605555556;221;nvestigation of Path-Dependent Degradation in Lithium-Ion Batteries;NCA;1d Cycling + 5 days Calendar, Group 2, C/4;open circuit voltage
NCR188650BD;3200;24;90;0.892;576.0;0.01875;345.6;0.6;219;nvestigation of Path-Dependent Degradation in Lithium-Ion Batteries;NCA;1d Cycling + 5 days Calendar, Group 2, C/4;open circuit voltage
NCR188650BD;3200;24;90;0.896;576.0;0.018055556;332.8;0.577777778;211;nvestigation of Path-Dependent Degradation in Lithium-Ion Batteries;NCA;1d Cycling + 5 days Calendar, Group 2, C/4;open circuit voltage
NCR188650BD;3200;24;90;0.831;576.0;0.029340278;540.8;0.938888889;343;nvestigation of Path-Dependent Degradation in Lithium-Ion Batteries;NCA;2d Cycling + 10 days Calendar, Group 3, C/2;open circuit voltage
NCR188650BD;3200;24;90;0.838;576.0;0.028125;518.4;0.9;329;nvestigation of Path-Dependent Degradation in Lithium-Ion Batteries;NCA;2d Cycling + 10 days Calendar, Group 3, C/2;open circuit voltage
NCR188650BD;3200;24;90;0.839;576.0;0.027951389;515.2;0.894444444;326;nvestigation of Path-Dependent Degradation in Lithium-Ion Batteries;NCA;2d Cycling + 10 days Calendar, Group 3, C/2;open circuit voltage
NCR188650BD;3200;24;90;0.895;576.0;0.018229167;336;0.583333333;213;nvestigation of Path-Dependent Degradation in Lithium-Ion Batteries;NCA;2d Cycling + 10 days Calendar, Group 4, C/4;open circuit voltage
NCR188650BD;3200;24;90;0.898;576.0;0.017708333;326.4;0.566666667;207;nvestigation of Path-Dependent Degradation in Lithium-Ion Batteries;NCA;2d Cycling + 10 days Calendar, Group 4, C/4;open circuit voltage
NCR188650BD;3200;24;90;0.900;576.0;0.017361111;320;0.555555556;203;nvestigation of Path-Dependent Degradation in Lithium-Ion Batteries;NCA;2d Cycling + 10 days Calendar, Group 4, C/4;open circuit voltage
NCR188650B;3200;25;100;0.982;63;0.028571429;57.6;0.914285714;334;Aging of Tesla’s 18650 Lithium-Ion Cells: Correlating Solid-Electrolyte-Interphase Evolution with Fading in Capacity and Power;NCA;Calendar;Keine Angabe
NCR188650B;3200;25;100;0.965;63;0.055555556;112;1.777777778;649;Aging of Tesla’s 18650 Lithium-Ion Cells: Correlating Solid-Electrolyte-Interphase Evolution with Fading in Capacity and Power;NCA;Calendar;Keine Angabe
NCR188650B;3200;40;100;0.96;63;0.063492063;128;2.031746032;742;Aging of Tesla’s 18650 Lithium-Ion Cells: Correlating Solid-Electrolyte-Interphase Evolution with Fading in Capacity and Power;NCA;Calendar;Keine Angabe
NCR188650B;3200;40;80;0.978;63;0.034920635;70.4;1.117460317;408;Aging of Tesla’s 18650 Lithium-Ion Cells: Correlating Solid-Electrolyte-Interphase Evolution with Fading in Capacity and Power;NCA;Calendar;Keine Angabe
NCR188650B;3200;60;80;0.961;63;0.061904762;124.8;1.980952381;723;Aging of Tesla’s 18650 Lithium-Ion Cells: Correlating Solid-Electrolyte-Interphase Evolution with Fading in Capacity and Power;NCA;Calendar;Keine Angabe
NCR188650B;3200;60;80;0.95;63;0.079365079;160;2.53968254;927;Aging of Tesla’s 18650 Lithium-Ion Cells: Correlating Solid-Electrolyte-Interphase Evolution with Fading in Capacity and Power;NCA;Calendar;Keine Angabe
NCR188650B;3200;25;50;0.996;63;0.006349206;12.8;0.203174603;74;Aging of Tesla’s 18650 Lithium-Ion Cells: Correlating Solid-Electrolyte-Interphase Evolution with Fading in Capacity and Power;NCA;Calendar;Keine Angabe
NCR188650B;3200;25;50;0.985;63;0.023809524;48;0.761904762;278;Aging of Tesla’s 18650 Lithium-Ion Cells: Correlating Solid-Electrolyte-Interphase Evolution with Fading in Capacity and Power;NCA;Calendar;Keine Angabe
NCR188650B;3200;40;50;0.973;63;0.042857143;86.4;1.371428571;501;Aging of Tesla’s 18650 Lithium-Ion Cells: Correlating Solid-Electrolyte-Interphase Evolution with Fading in Capacity and Power;NCA;Calendar;Keine Angabe
NCR188650B;3200;60;20;0.988;63;0.019047619;38.4;0.60952381;222;Aging of Tesla’s 18650 Lithium-Ion Cells: Correlating Solid-Electrolyte-Interphase Evolution with Fading in Capacity and Power;NCA;Calendar;Keine Angabe
NCR188650B;3200;25;100;0.977;108;0.021296296;73.6;0.681481481;249;Aging of Tesla’s 18650 Lithium-Ion Cells: Correlating Solid-Electrolyte-Interphase Evolution with Fading in Capacity and Power;NCA;Calendar;Keine Angabe
NCR188650B;3200;25;100;0.963;108;0.034259259;118.4;1.096296296;400;Aging of Tesla’s 18650 Lithium-Ion Cells: Correlating Solid-Electrolyte-Interphase Evolution with Fading in Capacity and Power;NCA;Calendar;Keine Angabe
NCR188650B;3200;40;100;0.945;108;0.050925926;176;1.62962963;595;Aging of Tesla’s 18650 Lithium-Ion Cells: Correlating Solid-Electrolyte-Interphase Evolution with Fading in Capacity and Power;NCA;Calendar;Keine Angabe
NCR188650B;3200;40;80;0.972;108;0.025925926;89.6;0.82962963;303;Aging of Tesla’s 18650 Lithium-Ion Cells: Correlating Solid-Electrolyte-Interphase Evolution with Fading in Capacity and Power;NCA;Calendar;Keine Angabe
NCR188650B;3200;60;80;0.95;108;0.046296296;160;1.481481481;541;Aging of Tesla’s 18650 Lithium-Ion Cells: Correlating Solid-Electrolyte-Interphase Evolution with Fading in Capacity and Power;NCA;Calendar;Keine Angabe
NCR188650B;3201;60;80;0.934;108;0.061111111;211.266;1.956166667;714;Aging of Tesla’s 18650 Lithium-Ion Cells: Correlating Solid-Electrolyte-Interphase Evolution with Fading in Capacity and Power;NCA;Calendar;Keine Angabe
NCR188650B;3202;25;50;0.991;108;0.008333333;28.818;0.266833333;97;Aging of Tesla’s 18650 Lithium-Ion Cells: Correlating Solid-Electrolyte-Interphase Evolution with Fading in Capacity and Power;NCA;Calendar;Keine Angabe
NCR188650B;3203;25;50;0.973;108;0.025;86.481;0.80075;292;Aging of Tesla’s 18650 Lithium-Ion Cells: Correlating Solid-Electrolyte-Interphase Evolution with Fading in Capacity and Power;NCA;Calendar;Keine Angabe
NCR188650B;3204;40;50;0.958;108;0.038888889;134.568;1.246;455;Aging of Tesla’s 18650 Lithium-Ion Cells: Correlating Solid-Electrolyte-Interphase Evolution with Fading in Capacity and Power;NCA;Calendar;Keine Angabe
NCR188650B;3206;60;20;0.992;108;0.007407407;25.648;0.237481481;87;Aging of Tesla’s 18650 Lithium-Ion Cells: Correlating Solid-Electrolyte-Interphase Evolution with Fading in Capacity and Power;NCA;Calendar;Keine Angabe
NCR188650B;3207;60;20;0.977;108;0.021296296;73.761;0.682972222;249;Aging of Tesla’s 18650 Lithium-Ion Cells: Correlating Solid-Electrolyte-Interphase Evolution with Fading in Capacity and Power;NCA;Calendar;Keine Angabe
